Repository: Tuyentruong-batteries-AI/Nano-CT-data-analysis

# Nano-CT Image Processing of a Li–S Cathode Film using Python and Scikit-Image
Thi-Thanh-Tuyen Truong | NC State University, Chemical and Biomolecular Engineering

## Introduction
X-ray microscopy ("nano-CT") images a sample from many angles and reconstructs it as a stack of cross-sections. Stacking the cross-sections gives a 3D digital copy of the sample, which we can measure without cutting it.

This tutorial walks through the full analysis of a freestanding **FS-S/CNT-PVDF-SDC** sulfur cathode film (a CNT/PVDF soft-dendritic-colloid network loaded with sulfur, about 200 µm thick). It starts from the reconstructed TIFF slices and ends with the numbers reported in the manuscript:

- **porosity** and how it changes through the thickness,
- **pore connectivity** (can electrolyte reach every pore?),
- **sulfur-rich domains** and **pore sizes**,
- **tortuosity**, both geometric (how long the paths are) and diffusive (how much the structure slows ions).

Each step is a short function you can read, run and change. **Practice** prompts invite you to try a variation.

| Dataset | Value |
| --- | --- |
| Instrument | Zeiss Xradia 3D X-ray microscope, 80 kV / 7 W, LE5 filter, 4× objective, binning 2 |
| Scan | 1601 projections over 360°, 6 s each |
| Voxel size | 1.226 µm (isotropic) |
| Data in this folder | 64 slices (470–533) of the 8-bit export, cropped to the film region (+ one full slice) |

**Quick start:** `pip install -r requirements.txt`, then open `nanoCT_tutorial.ipynb` in Jupyter and run all cells (about 7 minutes on a laptop).

| File / folder | What it is |
| --- | --- |
| `nanoCT_tutorial.ipynb` | this tutorial (README.md is the same notebook with its outputs) |
| `ct_tools.py` | the same functions as a module, for scripts: `from ct_tools import analyse_stack` |
| `data/slices/` | 64 cropped 8-bit slices of the film; `data/full_slice_0500.tif` one full slice |
| `data/faces_manuscript.csv` | face positions used for the manuscript numbers |
| `results/` | outputs written by the notebook |

The data are unpublished. If you make this repository public before the paper appears, remove `data/` first.

### Read CT data into Python
To work in 3D, the 2D slices are stacked into one 3D NumPy array: axis 0 is the slice number (z), axis 1 the row along the film (y), axis 2 the column across the film (x). Each element is the grey value of one voxel.

**Read the list of slice files.** `glob` collects every `.tif` in the folder; `sorted` keeps them in slice order.


```python
infiles = sorted(glob.glob('data/slices/*.tif'))
print(len(infiles), 'slices')
infiles[:3]
```

    64 slices





    ['data/slices/slice_0470.tif',
     'data/slices/slice_0471.tif',
     'data/slices/slice_0472.tif']



The function `stack` opens each slice and copies it into the 3D array. Read it and check how it works.


```python
def stack(files):
    """Read a list of 2D TIFF slices into one 3D array (z, y, x)."""
    first = np.asarray(Image.open(files[0]))
    vol = np.zeros((len(files),) + first.shape, dtype=first.dtype)
    for i, f in enumerate(files):
        vol[i] = np.asarray(Image.open(f))
    return vol
```

**Call `stack` on the file list and check the size of the 3D array.**


```python
vol = stack(infiles)
print('shape (z, y, x):', vol.shape, '| type:', vol.dtype, '| grey range:', vol.min(), '-', vol.max())
```

    shape (z, y, x): (64, 516, 416) | type: uint8 | grey range: 9 - 222


**Practice 1:** How large is this volume in micrometres? Multiply each dimension by the voxel size `PX`.


```python
print('volume = %.0f × %.0f × %.0f µm (z × y × x)' % tuple(np.array(vol.shape) * PX))
```

    volume = 78 × 633 × 510 µm (z × y × x)

### Porosity and depth profiles
Porosity is the fraction of film voxels that are pore. Computing it plane by plane gives the **depth profile**, which reveals any gradient through the thickness. A **dense layer** is defined objectively as the depths where porosity (air + 3 SD) falls below the bulk mean − 2 SD (bulk: 50–170 µm).


```python
def depth_profiles(film, inside, thr, t_s=75, air_mean=None):
    """Porosity (per threshold), S-rich fraction and film fraction versus depth."""
    n_in = inside.sum((0, 1)).astype(float); ok = n_in > 0
    out = {'depth_um': np.arange(film.shape[2]) * PX, 'film_fraction': inside.mean((0, 1))}
    for k, t in thr.items():
        v = ((film <= t) & inside).sum((0, 1)) / np.where(ok, n_in, 1)
        out[f'porosity_{k}'] = np.where(ok, 100 * v, np.nan)
    out['S_rich_pct'] = np.where(ok, 100 * ((film >= t_s) & inside).sum((0, 1)) / np.where(ok, n_in, 1), np.nan)
    if air_mean is not None:
        out['mean_excess_grey'] = np.where(ok, (np.where(inside, film, 0).sum((0, 1)) / np.where(ok, n_in, 1)) - air_mean, np.nan)
    return out


def dense_layer(depth_um, porosity, bulk=(50, 170), n_sd=2, search_to=80):
    """Depths (µm) where porosity (3-pt mean) falls below bulk mean - n_sd*SD, within the first `search_to` µm."""

File: results/metrics.json
{
 "n_slices": 64,
 "faces": "data/faces_manuscript.csv",
 "air_mean": 52.02,
 "air_sd": 1.84,
 "tilt_deg": -5.873536868677557,
 "thickness_um_median": 201.133536,
 "dense_layer_um": [
  0.0,
  42.924839999999996
 ],
 "S_rich_vol_pct": 2.473260917052247,
 "n_clusters": 193,
 "cluster_d_median_um": 5.9236824655914715,
 "thresholds": {
  "2sd": {
   "cutoff": 55.7,
   "porosity_pct": 47.02635184780666,
   "through_pct": 99.6965085177775,
   "isolated_pct": 0.3034914822225019,
   "tau_geo": 1.1124391685693247,
   "Deff": 0.1405424852545659,
   "tau_f": 3.444742476516923,
   "eps_transport": 0.48413266871165644,
   "pore_d_median_um": 5.484734866474405,
   "flux_balance": 1.1860636430098045e-07
  },
  "3sd": {
   "cutoff": 57.540000000000006,
   "porosity_pct": 60.58909386976984,
   "through_pct": 99.93025431936508,
   "isolated_pct": 0.06974568063492168,
   "tau_geo": 1.0719468909492256,
   "Deff": 0.2873437329488476,
   "tau_f": 2.135225659387058,
   "eps_transport": 0.6135437116564417,
   "pore_d_median_um": 6.937701816079443,
   "flux_balance": 5.156806029229054e-07
  },
  "4sd": {
   "cutoff": 59.38,
   "porosity_pct": 72.24665885576981,
   "through_pct": 99.9847448891943,
   "isolated_pct": 0.015255110805703487,
   "tau_geo": 1.04620094084185,
   "Deff": 0.45653065761525874,
   "tau_f": 1.5886722945410405,
   "eps_transport": 0.7252776073619632,
   "pore_d_median_um": 7.756586434188689,
   "flux_balance": 1.8679483667091776e-07
  }
 }
}
