Repository: Tuyentruong-batteries-AI/Nano-CT-data-analysis

# Nano-CT Image Processing of a Li–S Cathode Film using Python and Scikit-Image
Thi-Thanh-Tuyen Truong | NC State University, Chemical and Biomolecular Engineering

## Introduction
X-ray microscopy ("nano-CT") images a sample from many angles and reconstructs it as a stack of cross-sections. Stacking the cross-sections gives a 3D digital copy of the sample, which we can measure without cutting it.

This tutorial walks through the full analysis of a freestanding **FS-S/CNT-PVDF-SDC** sulfur cathode film (a CNT/PVDF soft-dendritic-colloid network loaded with sulfur, about 200 µm thick). It starts from the reconstructed TIFF slices and ends with the numbers reported in the manuscript:

File: nanoCT_tutorial.ipynb (part 2 of 2)
# Nano-CT Image Processing of a Li–S Cathode Film using Python and Scikit-Image
median pore d (µm)      7.800  
tau_geo                 1.046  
D_eff/D0                0.457  
tau_f                   1.590

All values match the manuscript to the precision reported. The only exception is τ_geo at air + 2 SD (1.112 vs 1.114): the shortest paths start from every fifth open voxel on the face, and flipping the slice orientation changes which voxels those are.

### How do I know it is accurate?
A segmentation always looks convincing on screen. Accuracy comes from checks that could fail:

1. **Overlay check:** phase boundaries follow the raw contrast (segmentation figure above).
2. **Independent method:** the random-walker porosity falls inside the threshold range.
3. **Physics check:** flux in = flux out, solver converged.
4. **Sensitivity:** results are reported as ranges over the processing choices that cannot be fixed objectively.
5. **Resolution limit:** features < ~2 voxels (2.5 µm) are invisible, so tortuosity is a *lower bound*. Compare with impedance (EIS) tortuosity when possible.

The cell below tests the two choices in this workflow that were not fixed by the data: the face detection, and where the air noise is measured. It runs at air + 3 SD (about 1 minute).

```
def quick(film_, inside_, t):
    pore = (film_ <= t) | ~inside_; s_ = pore[:, R0:R1]
    return {'porosity (%)': 100 * ((film_ <= t) & inside_).sum() / inside_.sum(), 'tau_f': diffusion_tortuosity(s_)['tau_f']}

A_d, rough_d = align(vol_s, x1d, x2d); film_d, inside_d = film_mask(A_d, rough_d)
near_air = air_stats(A)
sens = pd.DataFrame({
    'manuscript (table faces, far air)': quick(film, inside, thr['3sd']),
    'faces detected in this notebook': quick(film_d, inside_d, thr['3sd']),
    'air measured next to the film': quick(film, inside, thresholds(*near_air)['3sd'])}).round(2)
print('cut-off air + 3 SD: %.1f (far air) vs %.1f (air next to the film)' % (thr['3sd'], thresholds(*near_air)['3sd']))
sens
```

cut-off air + 3 SD: 57.5 (far air) vs 60.4 (air next to the film)

              manuscript (table faces, far air)  \
porosity (%)                              60.59   
tau_f                                      2.14   

              faces detected in this notebook  air measured next to the film  
porosity (%)                            61.05                          77.42  
tau_f                                    2.16                           1.41

The face detection hardly matters (porosity and τ_f change by about 1%). The air noise matters a lot: measuring it next to the film raises the cut-off from 57.5 to 60.4 grey, porosity from 61% to 77% and lowers τ_f from 2.14 to 1.41. Both choices move the results in the favourable direction (more porosity, lower tortuosity), so the manuscript values are the **conservative** end. That is worth one sentence in the Supporting Information.

**Practice 7:** Write that sentence for the Methods: state which air region was used and why, and how far the results move with the other choice.

### Save segmented images to a directory
Save the three-phase segmentation as 8-bit TIFF slices (0 outside the film, 85 pore, 170 matrix, 255 S-rich), so it can be opened in ImageJ/Fiji, Dragonfly or Avizo.

```
def save_slices(lab, folder, prefix='seg'):
    """Save a labelled volume as 8-bit TIFF slices (0 outside, 85 pore, 170 matrix, 255 S-rich)."""
    os.makedirs(folder, exist_ok=True)
    for i, s in enumerate(lab):
        Image.fromarray((s * 85).astype(np.uint8)).save(os.path.join(folder, f'{prefix}_{i:04d}.tif'))
```

```
save_slices(segment(film, inside, thr['3sd']), 'results/segmented_air3sd')
print(len(glob.glob('results/segmented_air3sd/*.tif')), 'slices written to results/segmented_air3sd')
```

64 slices written to results/segmented_air3sd

### Automation
Once every step is tested, `analyse_stack` runs the whole pipeline on a folder of slices and writes `results/metrics.json`, `depth_profiles.csv`, `transport_profiles.csv` and `S_clusters.csv`. Use it for new samples, for example the MXene bilayer, with the same settings. Pass `faces='detect'` for a new sample and `air=None` to measure the air noise. If the field of view contains clean air far from the sample, measure it there and pass it as `air=(mean, SD)`.

The same functions are in `ct_tools.py`, so a script can simply `from ct_tools import analyse_stack`.

```
def analyse_stack(pattern, margin=8, faces='detect', air=None, sigma=1.0, ks=(2, 3, 4), t_s=75,
                  transport_rows=(250, 500), out='results', verbose=True):
    """Run the whole pipeline on a folder of TIFF slices and write results/ (JSON + CSV).

    pattern        glob pattern of the slices, e.g. 'data/slices/*.tif'
    margin         border (voxels) cropped away after filtering, so the filter sees real neighbours
    faces          'detect' (find_faces) or the path of a face table CSV (load_faces)
    air            None = measure in front of the sharp face (air_stats), or (mean, SD) to fix them
    transport_rows rows of the region used for the (slower) transport calculations
    """
    import pandas as pd
    t0 = time.time(); log = (lambda *a: print(*a, '[%.0f s]' % (time.time() - t0))) if verbose else (lambda *a: None)
    files = sorted(glob.glob(pattern)); vol = stack(files)
    vol_s = denoise(vol, sigma)
    if margin: vol_s = vol_s[:, margin:-margin, margin:-margin]
    log('loaded + filtered', vol_s.shape)
    nb = vol_s.shape[1] // 25
    x1, x2 = find_faces(vol_s) if faces == 'detect' else load_faces(faces, len(files), nb)
    A, rough = align(vol_s, x1, x2); film, inside = film_mask(A, rough)
    air_m, air_sd = air_stats(A) if air is None else air; thr = thresholds(air_m, air_sd, ks); log('air %.2f ± %.2f' % (air_m, air_sd))
    prof = depth_profiles(film, inside, thr, t_s, air_m)
    dl, _ = dense_layer(prof['depth_um'], prof['porosity_3sd'])
    cl = s_clusters(film, inside, t_s)
    res = dict(n_slices=len(files), faces=faces, air_mean=air_m, air_sd=air_sd, tilt_deg=tilt_angle(x1)[0],
               thickness_um_median=float(np.median(rough) * PX), dense_layer_um=dl,
               S_rich_vol_pct=cl['vol_pct'], n_clusters=int(len(cl['diameter_um'])),
               cluster_d_median_um=float(np.median(cl['diameter_um'])), thresholds={})
    tprof = {'depth_um': np.arange(film.shape[2]) * PX}
    r0, r1 = transport_rows
    for k, t in thr.items():
        pore = (film <= t) | ~inside
        con = connectivity(pore, inside)
        sub = pore[:, r0:r1]
        tg, _, _ = geometric_tortuosity(sub)
        d = diffusion_tortuosity(sub)
        cbar, tl = local_tau_f(d['C'], sub, d['J'])
        tprof[f'c_mean_{k}'] = cbar; tprof[f'tau_local_{k}'] = tl
        res['thresholds'][k] = dict(cutoff=t, porosity_pct=float(100 * ((film <= t) & inside).sum() / inside.sum()),
                                    through_pct=con['through_pct'], isolated_pct=con['isolated_pct'],
                                    tau_geo=tg, Deff=d['Deff'], tau_f=d['tau_f'], eps_transport=d['eps'],
                                    pore_d_median_um=float(np.median(pore_diameters(sub, inside[:, r0:r1]))),
                                    flux_balance=d['flux_balance'])
        log(k, {kk: round(v, 4) for kk, v in res['thresholds'][k].items()})
    os.makedirs(out, exist_ok=True)
    json.dump(res, open(os.path.join(out, 'metrics.json'), 'w'), indent=1, default=float)
    pd.DataFrame(prof).to_csv(os.path.join(out, 'depth_profiles.csv'), index=False)
    pd.DataFrame(tprof).to_csv(os.path.join(out, 'transport_profiles.csv'), index=False)
    pd.DataFrame({'diameter_um': cl['diameter_um'], 'depth_um': cl['depth_um']}).to_csv(os.path.join(out, 'S_clusters.csv'), index=False)
    log('written to', out)
    return res
```

```
res = analyse_stack('data/slices/*.tif', faces='data/faces_manuscript.csv', air=AIR_MS, out='results', verbose=True)
```

loaded + filtered (64, 500, 400) [0 s]
air 52.02 ± 1.84 [0 s]

2sd {'cutoff': 55.7, 'porosity_pct': 47.0264, 'through_pct': np.float64(99.6965), 'isolated_pct': np.float64(0.3035), 'tau_geo': 1.1124, 'Deff': 0.1405, 'tau_f': np.float64(3.4447), 'eps_transport': 0.4841, 'pore_d_median_um': 5.4847, 'flux_balance': 0.0} [38 s]

3sd {'cutoff': 57.54, 'porosity_pct': 60.5891, 'through_pct': np.float64(99.9303), 'isolated_pct': np.float64(0.0697), 'tau_geo': 1.0719, 'Deff': 0.2873, 'tau_f': np.float64(2.1352), 'eps_transport': 0.6135, 'pore_d_median_um': 6.9377, 'flux_balance': 0.0} [76 s]

4sd {'cutoff': 59.38, 'porosity_pct': 72.2467, 'through_pct': np.float64(99.9847), 'isolated_pct': np.float64(0.0153), 'tau_geo': 1.0462, 'Deff': 0.4565, 'tau_f': np.float64(1.5887), 'eps_transport': 0.7253, 'pore_d_median_um': 7.7566, 'flux_balance': 0.0} [118 s]
written to results [118 s]

### Misc: 3D rendering
3D views (as in Figure 2) are made with PyVista from the segmented volume: each phase becomes a smoothed iso-surface. Rendering needs a graphics context; on a headless Linux server run Python under `xvfb-run -a`. Set `RENDER = True` to run it.

```
RENDER = False
if RENDER:
    import pyvista as pv
    lab3 = segment(film, inside, thr['3sd'])[:, :245]
    grid = pv.ImageData(dimensions=np.array(lab3.shape) + 1, spacing=(PX, PX, PX))
    grid.cell_data['phase'] = lab3.ravel(order='F')
    p = pv.Plotter(off_screen=True, window_size=(1200, 1000)); p.set_background('white')
    p.add_mesh(grid.threshold(0.5, scalars='phase').extract_surface(), scalars='phase',
               cmap=[COLORS['pore'], COLORS['matrix'], COLORS['srich']], show_scalar_bar=False)
    p.screenshot('results/render_block.png')
```

<img src="images/render_segmented_block.png" width="420"> <img src="images/render_flux.png" width="420">

*Left: segmented 300 × 78 × 200 µm³ block (pore purple, matrix teal, S-rich amber). Right: simulated Li⁺ flux streamlines through the connected pores.*

### References
- Y. Yang, *µCT Image Processing using Python and Scikit-Image* (tutorial format followed here), https://github.com/yi-li-yang/muCTimage_processing_tutorial
- S. van der Walt et al., scikit-image: image processing in Python, *PeerJ* **2014**, 2, e453.
- S. J. Cooper et al., TauFactor: an open-source application for calculating tortuosity factors from tomographic data, *SoftwareX* **2016**, 5, 203.
- C. Tan et al., Three-dimensional image based modelling of transport parameters in lithium–sulfur batteries, *Phys. Chem. Chem. Phys.* **2019**, 21, 4145.
- J. Landesfeind et al., Tortuosity of battery electrodes: validation of impedance-derived values and critical comparison with 3D tomography, *J. Electrochem. Soc.* **2018**, 165, A469.
